Repository: gitopedia/gitopedia

# compendium
compendium — an open encyclopedia hosted on GitHub at gitopedia.com . Articles by humans and AI follow strict citation standards and undergo agentic, open-source moderation to keep knowledge verifiable, unbiased, and continuously evolving.

File: Compendium/_debug/sources/perovskite-solar-cells--en-wikipedia-org-1/phase_1/step_1.txt (part 1 of 5)
2.1 Shockley–Queisser limit

2.2 Multi-junction solar cells

2.4 Inorganic perovskites

2.5 2D hybrid organic-inorganic perovskites 2.5.1 Structure 2.5.2 Mechanical properties

2.5.2 Mechanical properties

2.6 Perovskite quantum dots 2.6.1 Quantum confinement and bandgap engineering 2.6.2 Enhanced charge carrier dynamics 2.6.3 Multiple exciton generation 2.6.4 Stability improvements 2.6.5 Current performance and challenges

2.6.1 Quantum confinement and bandgap engineering

2.6.2 Enhanced charge carrier dynamics

2.6.3 Multiple exciton generation

2.6.4 Stability improvements

2.6.5 Current performance and challenges

3.1 Deposition methods 3.1.1 One-step solution deposition 3.1.2 Two-step solution deposition 3.1.3 Vapor deposition

3.1.1 One-step solution deposition

3.1.2 Two-step solution deposition

3.1.3 Vapor deposition

3.2 Scalability 3.2.1 Scaling up the absorber layer 3.2.2 Scaling up the charge-transport layer 3.2.3 Scaling up the back electrode

3.2.1 Scaling up the absorber layer

3.2.2 Scaling up the charge-transport layer

3.2.3 Scaling up the back electrode

4.1 Reducing lead toxicity 4.1.1 Replacing lead in perovskites 4.1.2 Encapsulation to reduce lead leakage 4.1.3 Coatings to adsorb lead leakage 4.1.4 Reducing the usage of lead materials during device fabrication

4.1.1 Replacing lead in perovskites

4.1.2 Encapsulation to reduce lead leakage

4.1.3 Coatings to adsorb lead leakage

4.1.4 Reducing the usage of lead materials during device fabrication

5.1 Efficiency limits

6.1 Research and development tools and methods

8.1 Methods to improve performance and stability

9 Hysteretic current-voltage behavior

10.1 4-terminal tandems

10.2 2-terminal tandems 10.2.1 Simulation modeling

10.2.1 Simulation modeling

10.4 All-perovskite tandems

11.1 Fundamentals and Working Principle

11.2 Perovskite Film Engineering

11.3 Charge Transport Layers

11.4 Interface Engineering

11.5 Stability and Degradation

Perovskite solar cell

A perovskite solar cell (PSC) is a type of solar cell that includes a perovskite-structured compound, most commonly a hybrid organic–inorganic lead or tin halide-based material as the light-harvesting active layer.[1][2] Perovskite materials, such as methylammonium lead halides the all-inorganic cesium lead halide, are cheap to produce and simple to manufacture.

Solar-cell efficiencies of laboratory-scale devices using these materials have increased from 3.8% in 2009[3] to 27% in 2025 in single-junction architectures,[4][5] and, in silicon-based tandem cells, to 34.85%,[4][6] exceeding the maximum efficiency achieved in single-junction silicon solar cells. Perovskite solar cells have therefore been the fastest-advancing solar technology as of 2016[update].[1] With the potential of achieving even higher efficiencies and very low production costs, perovskite solar cells have become commercially attractive. Core problems and research subjects include their long-term stability,[7] high sensitivity to moisture[8], and toxicity if lead is used.[9] Managing toxic lead in PSCs is essential, as exposure presents significant health risks, including neurological disorders. Because PSCs are an emerging technology, lead toxicity remains a major hurdle to widespread adoption and commercialization.

The raw materials used and the possible fabrication methods (such as various printing techniques) are both low-cost.[10] Their high absorption coefficient enables ultrathin films of around 500 nm to absorb the complete visible solar spectrum.[11] These features combined result in the ability to create low-cost, high-efficiency, thin, lightweight and flexible solar modules. Perovskite solar cells have found use in powering prototypes of low-power wireless electronics for ambient-powered Internet of things applications,[12] and may help mitigate climate change.[13]

Perovskite cells also possess many optoelectrical properties that benefit their use in solar cells. For example, the exciton binding energy is small. This allows electron holes and electrons to be easily separated upon the absorption of a photon. Moreover, the long diffusion distance of the charge carrier and the high diffusivity – the rate of diffusion – allow the charge carriers to travel long distances within the perovskite solar cell, which improves the chance of it to be absorbed and converted to power. Lastly, perovskite cells are characterized by wide absorption ranges and high absorption coefficients, which further increase the power efficiency of the solar cell by increasing the range of photon energies that are absorbed.[14]

Perovskite solar cells (PSCs) are considered strong candidates in the photovoltaic sector due to their low energy payback time (EPBT), low levelized cost of electricity (LCOE), and rapidly increasing power conversion efficiencies (PCEs)[15]. In under two decades, PSCs have reached laboratory efficiencies of 27%, a milestone that monocrystalline silicon required more than 50 years to achieve, owing largely to perovskites’ defect tolerance, low recombination losses, and long carrier diffusion lengths. Perovskite materials can also be combined with other photovoltaic technologies in tandem architectures, with perovskite–silicon two-terminal devices recently achieving a record PCE of 34.6%, underscoring their potential for next-generation high-efficiency solar cells.

The name "perovskite solar cell" refers to the ABX3 crystal structure of the absorber materials, called perovskite structure, where A and B are cations and X is an anion. A cations with radii between 1.60 Å and 2.50 Å have been found to form perovskite structures.[17] The most commonly studied perovskite absorber is methylammonium lead trihalide (CH3NH3PbX3, where X is a halogen ion such as iodide, bromide, or chloride), which has an optical bandgap between ~1.55 and 2.3 eV, depending on halide content. Formamidinium lead trihalide (H2NCHNH2PbX3) has also shown promise, with bandgaps between 1.48 and 2.2 eV. Its minimum bandgap is closer to the optimal for a single-junction cell than methylammonium lead trihalide, so it should be capable of higher efficiencies.[18] The first use of perovskite in a solid-state solar cell was in a dye-sensitized cell using CsSnI3 as a p-type hole transport layer and absorber.[19] A common concern is the inclusion of lead as a component of perovskite materials; solar cells composed from tin-based perovskite absorbers such as CH3NH3SnI3 have also been reported, though with lower power-conversion efficiencies.[20][21][22][23]

Shockley–Queisser limit

Solar cell efficiency is limited by the Shockley–Queisser limit. This calculated limit sets the maximum theoretical efficiency of a solar cell using a single junction with no other loss aside from radiative recombination in the solar cell. Based on the AM1.5G global solar spectra, the maximum power conversion efficiency is correlated to a respective bandgap, forming a parabolic relationship.

This limit is described by the equation

and u is the ultimate efficiency factor, and v is the ratio of open circuit voltage Vop to band-gap voltage Vg, and m is the impedance matching factor, and Vc is the thermal voltage, and Vs is the voltage equivalent of the temperature of the Sun.

The most efficient bandgap is found to be at 1.34 eV, with a maximum power conversion efficiency (PCE) of 33.7%. Reaching this ideal bandgap energy can be difficult, but utilizing tunable perovskite solar cells allows for the flexibility to match this value. Further experimenting with multijunction solar cells allow for the Shockley-Queisser limit to be surpassed, expanding to allow photons of a broader wavelength range to be absorbed and converted, without increasing thermalisation loss.

The actual band gap for formamidinium (FA) lead trihalide can be tuned as low as 1.48 eV, which is closer to the ideal bandgap energy of 1.34 eV for maximum power-conversion efficiency single junction solar cells, predicted by the Shockley–Queisser Limit. The 1.3 eV bandgap energy has been successfully achieved with the (FAPbI3)1−x(CsSnI3)x hybrid cell, which has a tunable bandgap energy (Eg) from 1.24 – 1.41 eV.[24]

Multi-junction solar cells

Multi-junction solar cells are capable of a higher power conversion efficiency (PCE), increasing the threshold beyond the thermodynamic maximum set by the Shockley-Queisser limit for single junction cells. By having multiple bandgaps in a single cell, it prevents the loss of photons above or below the band gap energy of a single junction solar cell.[25] In tandem (double) junction solar cells, PCE of 31.1% has been recorded, increasing to 37.9% for triple junction and 38.8% for quadruple junction solar cells. However, the metal organic chemical vapor deposition (mocvd) process needed to synthesize lattice-matched and crystalline solar cells with more than one junction is very expensive, making it a less than ideal candidate for widespread use.

Perovskite semiconductors offer an option that has the potential to rival the efficiency of multi-junction solar cells but can be synthesized under more common conditions at a greatly reduced cost. Rivalling the double, triple, and quadruple junction solar cells mentioned above, are all-perovskite tandem cells with a max PCE of 31.9%, all-perovskite triple-junction cell reaching 33.1%, and the perovskite-Si triple-junction cell, reaching an efficiency of 35.3%. These multi-junction perovskite solar cells, in addition to being available for cost-effective synthesis, also maintain high PCE under varying weather extremes, making them utilizable worldwide.[26]

Perovskite–silicon tandem solar cells (PSTSCs) are an emerging class of multi-junction photovoltaic devices. These cells combine a conventional silicon sub-cell with an upper perovskite absorber layer to achieve broader spectral utilization. Silicon has a band gap of approximately 1.12 eV, while the perovskite band gap can be tuned between about 1.6 and 1.8 eV, enabling theoretical power-conversion efficiencies of up to 45.3% for perovskite–silicon tandems.[27]

PSTSCs are commonly categorized by the number of electrical terminals used to interconnect the sub-cells. Two-terminal (2T) designs place the perovskite and silicon cells in series, joined by an interconnection layer.[28][29] This architecture is relatively low-cost but requires strict current matching between the sub-cells; any mismatch results in current losses, and it constrains the perovskite band-gap selection to the illumination and the silicon cell's characteristics .[28][29]

Four-terminal (4T) tandems physically stack the two sub-cells but operate them independently, eliminating current-matching constraints and allowing each cell to be optimized separately.[29] Three-terminal (3T) devices represent an intermediate architecture: the sub-cells contribute separate currents but their voltages add, removing the need for current matching while using fewer terminals than a 4T design.[28]

Although perovskite–silicon tandem cells have demonstrated rapid efficiency gains, large-scale commercialization remains limited. Key challenges include high materials and processing costs, limited manufacturing infrastructure, and reduced long-term stability relative to conventional single-junction silicon modules.[30] Ongoing advances in perovskite chemistry, device architecture, and encapsulation may enable PSTSCs to become a high-efficiency option for applications where maximizing power per unit area is critical.

Utilizing organic chiral ligands shows promise for increasing the maximum power conversion efficiency for halide perovskite solar cells, when utilized correctly. Chirality can be produced in inorganic semiconductors by enantiomeric distortions near the surface of the lattice, electronic coupling between the substrate and a chiral ligand, assembly into a chiral secondary structure, or chiral surface defects. By attaching a chiral phenylethylamine ligand to an achiral lead bromide perovskite nanoplatelet, a chiral inorganic-organic perovskite is formed. Inspection of the inorganic-organic perovskite via Circular Dichroism (CD) spectroscopy, reveals two regions. One represents the charge transfer between the ligand and the nanoplatelet (300-350 nm), and the other represents the excitonic absorption maximum of the perovskite. Evidence of charge transfer in these systems shows promise for increasing power conversion efficiency in perovskite solar cells.[31]

Inorganic perovskites

The organic component such as methylammonium or formamidinium is on of the basis of the chemical instability. Encapsulation to prevent this decay is expensive. Fully inorganic perovskites could minimize this problem. Fully inorganic perovskites have PCE over 21%. These high performing fully inorganic perovskite cells are created using CsPbI3-xBrx, which has a band gap similar to that of high performing OIHPs (~1.7 eV), as well as excellent optoelectrical properties. Although chemically stable, CsPbI3-x faces significant issues with phase stability that prevent its broad industrial application. In high efficiency CsPbI3, for example, the photoactive black α-phase is prone to transform into the inactive yellow δ-phase, seriously inhibiting the performance, especially when exposed to moisture.[32] This also made them difficult to synthesize at ambient temperatures as the black α-phase is thermodynamically unstable with respect to the yellow δ-phase, although this has been recently tackled by Hei Ming Lai's group, who is a psychiatrist.[33] The challenge of stabilizing the photoactive black α-phase of inorganic perovskite materials has been tackled in a variety of strategies, including octahedral anchoring and secondary crystal growth.[34][35]

2D hybrid organic-inorganic perovskites

2D perovskites are characterized by improved stability and excitonic confinement properties compared with 3D perovskites, while maintaining the charge transport properties of 3D perovskite materials. Furthermore, the 2D hybrid organic-inorganic perovskite (HOIP) structure also eases the steric restrictions on the "B" cations, as outlined by the Goldschmidt's tolerance factor in 3D HOIPs, providing a much larger compositional space to engineer new materials with tailored properties.[36]

HOIPs follow the same ABX3 stoichiometry as their 3D counterparts. In this case, B is a metal cation, X is halogen anions (Cl−, Br−, I−) and A represents an organic molecular cation. The A-site cations are caged in a BX6 corner-sharing octahedra network via the hydrogen bond of N-H-X between the ammonium group from the A-site cation and the halogen from octahedra. As the length of the 2D organic ion increases, the spacing between the corner sharing octahedra does as well, forming a 2D or quasi-2D structure.[37] The organic and inorganic layers are held together by Van der Waals forces. A formula of R2An−1BnX3n+1 is used to characterize the 2D and quasi 2D structures.[37] Here, R is the large organic cation space that separates the inorganic layers and "n" refers to the number of organic units between inorganic layers.

To achieve mechanically durable devices, a top priority is to understand the inherent mechanical properties of the materials. Like other 2D materials, mechanical properties are analyzed using computational methods and are verified using experiments.

Nanoindentation is a common technique to measure mechanical properties of 2D materials. Nanoindentation results in 2D HOIP reveal anisotropy in the Young's modulus along different plane directions (100, 001, and 110).[38] Gao et al. showed single-crystal (C6H5CH2NH3)2PbCl4 had mid-range anisotropy in these directions because of corner sharing inherent to the crystal structure.[38] The strongest direction was the [100] direction which is perpendicular to the inorganic layers. Generally, across many 2D HOIPs, there is a dominant correlation between increased Pb-X (very common cation) bond strength and Young's moduli.[39] Similarly, another nanoindentation study found that changing the A ion from organic CH3NH3+ to inorganic Cs+ has negligible effects on the Young's modulus, whereas the Pb–X strength has the dominating effect.[40] Due to the increased mechanical stability of the inorganic layers, nanoindentation finds that 2D HOIP structures with thicker and more densely packed inorganic layers have increased Young's moduli and increased stability.[38]

A study by Tu et al. performed mechanical properties testing on a simple lead iodide system to investigate the role of the number and the length of subunits (organic layer) on the out of plane Young's modulus utilizing nanoindentation.[36] This study found that 2D HOIPs are softer than 3D counterparts due to a shift from covalent/ionic bonding to van der waals bonding.[36] Furthermore, increasing the number of subunits "n" from (1-5) increases the Young's modulus and hardness until reaching 3D standard values.[36] The length of the organic chain decreases and plateau's the Young's modulus. These factors can be tailored when designing perovskites solar cells for unique applications.

2D HOIP are also susceptible to the negative Poisson's ratio phenomenon, in which a material contracts laterally with stretched and expands laterally when compressed. This phenomenon is observed commonly in 2D materials and the Poisson's ratio can be modulated by changing the "X" halide in the 2D HOIP chemistry.[41] Halides with weaker electronegativity form weaker bonds with the "B" cation resulting in increased (in magnitude) negative poisson ratio.[38] This leaver allows for tunable flexibility of 2D HOIPs and applications of microelectromechanical and nanoelectronics devices.

Perovskite quantum dots

Perovskite quantum dots (PQDs) represent nanocrystalline forms of lead halide perovskites with dimensions typically below 10–20 nanometers, falling within or near the exciton Bohr radius (the characteristic distance between an electron and hole in a bound state) of these materials, which ranges from approximately 5–12 nm for common compositions.[42][43] At this scale, quantum confinement effects fundamentally alter the electronic structure by discretizing energy levels rather than maintaining the continuous band structure characteristic of bulk perovskites.[44] This quantum confinement enables precise band gap tuning through size control. For instance, cesium lead iodide (CsPbI3) quantum dots exhibit bandgaps tunable from approximately 1.73 eV in bulk form to over 2.0 eV in strongly confined quantum dots, while maintaining the photoactive cubic perovskite phase that is thermodynamically unstable in bulk form at room temperature.[45][46] This phase stability, combined with the inherent defect tolerance of perovskite materials, positions quantum dot architectures as a potential approach for addressing the critical durability limitations of bulk perovskite films.[47]

Quantum confinement in perovskite quantum dots arises from the spatial restriction of charge carrier wavefunctions in all three dimensions, creating discrete energy states whose separation increases as particle size decreases.[48] This quantum size effect enables systematic bandgap engineering through precise control of nanocrystal dimensions during synthesis. For CsPbI3 quantum dots, bandgaps can be continuously tuned across the range of 1.75 to 2.13 eV by varying particle size, making them candidates for top cells in tandem architectures where wide-bandgap absorbers are required.[49] Recent studies have demonstrated that the bandgap widening in small perovskite nanocrystallites results from concurrent quantum confinement and size-dependent structural effects, with the latter arising from increased tilting of PbI6 octahedra and off-centering of lead atoms in smaller particles.[50]

The tunability extends beyond simple size effects to compositional engineering, where mixed-halide quantum dots (CsPbI3-xBrx) enable bandgap modulation while maintaining quantum confinement properties.[51][52] This precise bandgap control allows quantum dot absorbers to be optimized for specific applications, including the 1.34 eV ideal bandgap for single-junction solar cells predicted by the Shockley-Queisser limit, as well as complementary bandgaps for multi-junction tandem configurations.[53]

Beyond bandgap engineering, quantum confinement also fundamentally alters charge transport properties. Perovskite quantum dots exhibit improved charge carrier dynamics compared to bulk thin films, arising from their nanoscale dimensions and high surface-to-volume ratios. The strong quantum confinement reduces the required charge diffusion length from micrometers in bulk films to hundreds of nanometers in quantum dot solids, as carriers need only traverse shorter distances between collection interfaces.[54][55]

CsPbI3 quantum dot films treated with formamidinium iodide (FAI) demonstrate electron mobilities reaching 0.50 cm2 V-1 s-1 and diffusion lengths of approximately 239 nm.[56] These values represent improvements over untreated films and enable efficient photocurrent collection.[57] The inherent defect tolerance of perovskites is retained and potentially enhanced in quantum dot form, as the high density of surface ligands passivates dangling bonds and uncoordinated lead or halide sites that would otherwise serve as trap states.[58][59]

Time-resolved photoluminescence studies reveal that properly passivated quantum dot films exhibit average carrier lifetimes exceeding 13 ns, with suppressed non-radiative recombination rates attributed to reduced defect densities at both grain boundaries and surfaces.[60][61] Furthermore, the discrete energy level structure in quantum dots can facilitate type-II band alignment (a configuration where electrons and holes are confined in different spatial regions) at heterointerfaces, creating favorable energy cascades for directional charge transfer while maintaining spatial separation of electrons and holes to minimize recombination losses.[62]

Quantum confinement in perovskite nanocrystals also enables unique quantum mechanical processes that could exceed conventional efficiency limits. Multiple exciton generation (MEG), also termed carrier multiplication, represents a quantum mechanical process wherein the absorption of a single high-energy photon generates multiple electron-hole pairs rather than dissipating excess energy as heat.[63][64] This phenomenon offers a pathway to exceed the Shockley-Queisser efficiency limit of approximately 33.7% for single-junction solar cells.[65]

Perovskite quantum dots have demonstrated efficient MEG relative to other quantum dot systems, with lower threshold energies compared to conventional lead chalcogenide quantum dots. Formamidinium lead iodide (FAPbI3) nanocrystals exhibit MEG thresholds as low as 2.25 Eg (where Eg is the bandgap energy) and MEG slope efficiencies (the rate at which additional excitons are generated per unit energy above threshold) reaching 75%.[66][67] These values represent lower threshold energies than conventional lead sulfide (PbS) or lead selenide (PbSe) quantum dots, which typically require threshold energies exceeding 3 Eg.[68]

The enhanced MEG efficiency in perovskites stems from their unique electronic properties, including small and nearly equal effective masses for electrons and holes, slow hot carrier cooling rates (on the order of picoseconds rather than femtoseconds), and strong Coulomb interactions enhanced by quantum confinement.[69] The MEG process occurs via an inverse Auger mechanism (a process where electron-hole recombination energy is transferred to generate additional carriers, also known as impact ionization) within approximately 90 femtoseconds of photoexcitation, competing favorably with phonon-mediated cooling pathways.[70] Theoretical calculations predict that efficient MEG with a 2 Eg threshold could increase maximum solar cell efficiency from 33.7% to over 40% under AM1.5 illumination, although practical implementation in complete devices remains an active area of research.[71]

While quantum dots offer pathways to enhanced efficiency, they also demonstrate several mechanisms for improved device stability. Perovskite quantum dots demonstrate enhanced stability relative to bulk polycrystalline films, addressing moisture sensitivity, phase instability, and photodegradation pathways that limit bulk device operational lifetimes. The nanoscale dimensions create substantial surface energy contributions that thermodynamically stabilize the photoactive cubic α-phase of CsPbI3 at room temperature.[72] In contrast, bulk films spontaneously convert to the non-photoactive orthorhombic δ-phase under ambient conditions.[73] This phase stabilization arises from surface strain imparted by organic ligands (typically oleic acid and oleylamine) that induces lattice compression favoring the desired perovskite structure.[74]

Surface passivation by ligands simultaneously addresses multiple degradation pathways. Strongly bound phosphine oxide or carboxylic acid groups coordinate with undercoordinated lead atoms, eliminating surface trap states that would otherwise facilitate non-radiative recombination and serve as nucleation sites for decomposition.[75][76] Calculations indicate that ligands with phosphorus-oxygen double bonds form particularly stable interactions with surface lead, with binding energies of approximately -1.1 eV, creating robust passivation layers that resist ligand loss under electric fields and block ion migration channels.[77][78]

Ion migration—a major instability mechanism in bulk perovskites where mobile halide anions and lead cations create time-dependent electric fields and compositional inhomogeneities—is substantially suppressed in quantum dots due to the reduced volume available for ion transport and the presence of energy barriers at numerous quantum dot interfaces.[79][80] The compositional flexibility of perovskite quantum dots enables A-site cation engineering to further optimize thermal stability. Formamidinium-containing quantum dots exhibit stronger ligand binding and higher decomposition temperatures compared to pure cesium compositions, although the degradation mechanisms differ: phase transition for Cs-rich versus direct decomposition for FA-rich compositions.[81] Recent encapsulation strategies combining bilateral surface passivation and self-healing polymers have demonstrated quantum dot devices maintaining over 95% of initial efficiency after 100 hours of continuous operation.[82][83]

Despite advances in both efficiency mechanisms and stability, quantum dot devices face technical and economic hurdles before widespread adoption. Perovskite quantum dot solar cells have achieved significant efficiency increases, with certified power conversion efficiency (PCE) reaching 18.30% for CsPbI3-based devices as of 2024.[84] This represents the highest efficiency among colloidal quantum dot solar cells of any composition.[85] This milestone builds upon steady progress from initial efficiencies below 10% in 2016 to over 15% by 2021, achieved through advances in surface ligand engineering, phase stability control, and interfacial architecture design.[86][87]

The champion devices employ short-chain ligands or ligand-exchange strategies that enhance electronic coupling between quantum dots while maintaining surface passivation, resulting in balanced improvements in open-circuit voltage (exceeding 1.15 V), short-circuit current density (14–15 mA/cm2), and fill factors (approaching 80–85%).[88][89] Flexible quantum dot photovoltaics have demonstrated efficiencies up to 12.3%, substantially higher than flexible devices based on other quantum dot materials.[90] For comparison, bulk perovskite solar cells have surpassed 25% efficiency in single-junction architectures, indicating that quantum dot devices currently achieve approximately 7 percentage points lower absolute efficiency.[91]

The efficiency gap reflects several persistent challenges. Charge transport in quantum dot films remains fundamentally limited by inter-dot hopping barriers created by surface ligands and quantum confinement potential differences, resulting in mobilities of 0.2–0.5 cm2 V-1 s-1, substantially lower than bulk perovskite thin films at 2–10 cm2 V-1 s-1.[92][93] Surface trap states, despite passivation efforts, continue to cause non-radiative recombination losses that reduce photocurrent collection, particularly in thicker absorber layers required for complete light harvesting.[94][95]

Scalability presents significant technoeconomic barriers. Current hot-injection synthesis methods yield only 10–50% of theoretical quantum dot output due to colloidal instability during purification, and synthesis costs exceed $50 per square meter of device area at laboratory scale.[96] Manufacturing cost models indicate that achieving commercial viability (below $5/m2) requires simultaneous advances in synthesis yield (exceeding 75%), solvent recycling infrastructure, and automated production systems.[97] Long-term operational stability under realistic conditions (elevated temperature, humidity, continuous illumination) remains inadequately characterized, with most studies limited to controlled laboratory environments and timeframes below 1000 hours.[98][99][100]

Future development pathways include integration into tandem architectures where the wide, tunable bandgap of perovskite quantum dots (1.75–2.1 eV) complements narrow-bandgap silicon (1.1 eV) or lead sulfide quantum dot (0.9–1.0 eV) bottom cells.[101] Theoretical modeling predicts four-terminal perovskite quantum dot/silicon tandem efficiencies exceeding 28%, while two-terminal monolithic designs could reach 29–30% with optimized intermediate recombination layers.[102] All-perovskite tandem cells employing wide-bandgap quantum dot top cells paired with narrow-bandgap bulk perovskite bottom cells represent another avenue under investigation.[103]

Solar cells based on transition metal oxide perovskites and heterostructures thereof such as LaVO3/SrTiO3 have been studied.[104][105]

Rice University scientists discovered a novel phenomenon of light-induced lattice expansion in perovskite materials.[106]

Perovskite quantum dot solar cell technology may extend cell durability, which remains a critical limitation.[107]

In order to overcome the instability issues with lead-based organic perovskite materials in ambient air and reduce the use of lead, perovskite derivatives, such as Cs2SnI6 double perovskite, have been investigated.[108]

Perovskite solar cells hold an advantage over traditional silicon solar cells in the simplicity of their processing and their tolerance to internal defects.[109] Traditional silicon cells require expensive, multi-step processes, conducted at high temperatures (>1000 °C) under high vacuum in special cleanroom facilities.[110] Meanwhile, the hybrid organic-inorganic perovskite material can be manufactured with simpler wet chemistry techniques in a traditional lab environment. Most notably, methylammonium and formamidinium lead trihalides, also known as hybrid perovskites, have been created using a variety of solution deposition techniques, such as spin coating, slot-die coating, blade coating, spray coating, inkjet printing, screen printing, electrodeposition, and vapor deposition techniques, all of which have the potential to be scaled up with relative ease except spin coating.[111][112][113][114][115] All these methods seek to ensure a perovskite layer achieves full surface coverage by limiting growth rate and increasing nucleation.[116]

The solution-based processing method can be classified into one-step solution deposition and two-step solution deposition. In one-step deposition, a perovskite precursor solution that is prepared by mixing lead halide and organic halide together, is directly deposited through various coating methods, such as spin coating, spraying, blade coating, and slot-die coating, to form perovskite film. One-step deposition is simple, fast, and inexpensive but it's also more challenging to control the perovskite film uniformity and quality. In the two-step deposition, the lead halide film is first deposited then reacts with organic halide to form perovskite film. The reaction takes time to complete but it can be facilitated by adding Lewis-bases or partial organic halide into lead halide precursors. In two-step deposition method, the volume expansion during the conversion of lead halide to perovskite can fill any pinholes to realize a better film quality. The vapor phase deposition processes can be categorized into physical vapor deposition (PVD) and chemical vapor deposition (CVD). PVD refers to the evaporation of a perovskite or its precursor to form a thin perovskite film on the substrate, which is free of solvent. While CVD involves the reaction of organic halide vapor with the lead halide thin film to convert it into the perovskite film. A solution-based CVD, aerosol-assisted CVD (AACVD) was also introduced to fabricate halide perovskite films, such as CH3NH3PbI3,[117] CH3NH3PbBr3,[118] and Cs2SnI6.[119]

In one-step solution processing, a lead halide and a methylammonium halide can be dissolved in a solvent and spin coated onto a substrate. Subsequent evaporation and convective self-assembly during spinning results in dense layers of well crystallized perovskite material, due to the strong ionic interactions within the material (The organic component also contributes to a lower crystallization temperature). Precise control of crystal growth is essential to achieve high quality perovskite films. The rate of crystallization can be controlled by a method that involves Lewis acid-base adduct formation. By adding base molecules in a stoichiometric ratio with perovskite precursors, electron pair donors such as sulfur or oxygen can, for example, make adducts with PbX2, a strong Lewis acid. By elevating the solubility of lead halides, these acid-base adducts can slow the nucleation process and speed of crystal growth, achieving more homogeneous and performant perovskite layers.[120][121][122] However, simple spin-coating does not yield homogenous layers, instead requiring the addition of other chemicals such as GBL, DMSO, and toluene drips.[123] These antisolvent compounds that are completely soluble in host solvents, have high dielectric constants and boiling points tend to form superior quality films based on nucleation and substrate coverage.[124] Other strongly basic S-donors such as thiourea similarly improved FA-based perovskite layer formation.[125] Simple solution processing results in the presence of voids, platelets, and other defects in the layer, which would hinder the efficiency of a solar cell.

Another technique using room temperature solvent-solvent extraction produces high-quality crystalline films with precise control over thickness down to 20 nanometers across areas several centimeters square without generating pinholes. In this method "perovskite precursors are dissolved in a solvent called NMP and coated onto a substrate. Then, instead of heating, the substrate is bathed in diethyl ether, a second solvent that selectively grabs the NMP solvent and whisks it away. What's left is an ultra-smooth film of perovskite crystals."[126]

In another solution processed method, the mixture of lead iodide and methylammonium halide dissolved in DMF is preheated. Then the mixture is spin coated on a substrate maintained at higher temperature. This method produces uniform films of up to 1 mm grain size.[127]

Pb halide perovskites can be fabricated from a PbI2 precursor,[128] or non-PbI2 precursors, such as PbCl2, Pb(Ac)2, and Pb(SCN)2, giving films different properties.[117]

In 2015, a new approach[129] for forming the PbI2 nanostructure and the use of high CH3NH3I concentration have been adopted to form high quality (large crystal size and smooth) perovskite film with better photovoltaic performances. On one hand, self-assembled porous PbI2 is formed by incorporating small amounts of rationally chosen additives into the PbI2 precursor solutions, which significantly facilitate the conversion of perovskite without any PbI2 residue. On the other hand, through employing a relatively high CH3NH3I concentration, a firmly crystallized and uniform CH3NH3PbI3 film is formed. Furthermore, this is an inexpensive approach. N-donors, such as pyridine (Py) additives have shown promise in the last few years to fabricate MAPbI3. After spin coating PbI2, pyridine vapor is introduced which leads to the formation of nanostructured PbI2(Py)2 films at room temperature. This is represented by the equation PbI2(s)+2Py(g) ↔ PbI2(Py)2 (s). The second phase involves dipping the porous films into a CH3NH3I solution which can be represented by the equation PbI2.(Py)2(s) CH3NH3I(aq) →CH3NH3PbI3(s)+2Py(aq) where the previously intercalated pyridine molecules are replaced by CH3NH3I leading to a uniform morphology and full surface coverage.[130]

In vapor assisted techniques, spin coated or exfoliated lead halide is annealed in the presence of methylammonium iodide vapor at a temperature of around 150 °C.[131] This technique holds an advantage over solution processing, as it opens up the possibility for multi-stacked thin films over larger areas.[132] This could be applicable for the production of multi-junction cells. Additionally, vapor deposited techniques result in less thickness variation than simple solution processed layers. However, both techniques can result in planar thin film layers or for use in mesoscopic designs, such as coatings on a metal oxide scaffold. Such a design is common for current perovskite or dye-sensitized solar cells.

Scalability includes not only scaling up the perovskite absorber layer, but also scaling up charge-transport layers and electrode. Both solution and vapor processes hold promise in terms of scalability. Process cost and complexity is significantly less than that of silicon solar cells. Vapor deposition or vapor assisted techniques reduce the need for use of further solvents, which reduces the risk of solvent remnants. Solution processing is cheaper. Current issues with perovskite solar cells revolve around stability, as the material is observed to degrade in standard environmental conditions, suffering drops in efficiency (See also Stability).

In 2014, Olga Malinkiewicz presented her inkjet printing manufacturing process for perovskite sheets in Boston (US) during the MRS fall meeting – for which she received MIT Technology review's innovators under 35 award.[133] The University of Toronto also claims to have developed a low-cost Inkjet solar cell in which the perovskite raw materials are blended into a Nanosolar 'ink' which can be applied by an inkjet printer onto glass, plastic or other substrate materials.[134]
